Repository: YaoPan-NJU/biomimetic-adsorbent-design

# Biomimetic Selective Adsorbent Design

## 2026-07-24 branch consolidation

`main` now preserves its own governance and 45-commit research line while incorporating `origin/Ultimate@534817d`. That branch already contains `origin/Qwen@25c3c7e` and `origin/kimi-k3@100b7df`, so all active remote research lines are represented without resetting history. Imported `fresh_1000` and `ultimate_200` files are evidence, hypothesis, and audit inputs; they do not override the current `main` contract or automatically qualify as E1/E2 releases. The machine-readable disposition is in [`PROJECT_STATE.yaml`](PROJECT_STATE.yaml), and the narrative checkpoint is in [`HANDOFF.md`](HANDOFF.md).

面向市政二级出水选择性吸附的独立研究仓库。Codex 负责证据整理、材料设计和对抗审查，Pan Yao负责科学决策，实验交接对象为 Zhou Jiaqi。本项目与 ADRMATS 无关。

术语遵循 [`docs/TERMINOLOGY.md`](docs/TERMINOLOGY.md)：蛋白、酶、核糖体等称为“生物原型”或其准确类别；人工小分子、主体腔、官能团组合和孔口结构统一称为“人工识别单元”。通过水相因果验证前必须标为候选或设想，不用无修饰的“受体”指代人工结构。

两个远端设计分支已完成选择性整合。`GLM` 的100套方案保存在 [`rounds/portfolio_100/`](rounds/portfolio_100/README.md) 作为探索档案；其分数和晋级身份不进入当前排序。`worktree-framework-correction` 的有效方法论已重写为 [`BIOMIMETIC_DESIGN_FRAMEWORK.md`](docs/BIOMIMETIC_DESIGN_FRAMEWORK.md)，与当前“一项硬对应、动态可选、非蛋白人工材料”合同一致。`origin/GLM@9d4ad9a`新增的下午讨论经验已逐条复核，采纳与拒绝理由见 [`GLM分支设计经验选择性整合`](docs/GLM_BRANCH_LESSONS_INTEGRATION_2026-07-18.md)；分支的PFOA状态和旧硬门没有覆盖`main`。

## 当前自适应执行计划

现行计划为 [`ADAPTIVE_EXPERIMENT_READY_RESEARCH_PLAN.md`](docs/ADAPTIVE_EXPERIMENT_READY_RESEARCH_PLAN.md)。项目不再预设污染物数量、方案库规模、最终方案数量或主备标签。每套方案独立通过仿生故事、材料与实验科学性、工程验证三道硬门；达到 `E1` 机制验证就绪或 `E2` 完整材料验证就绪后立即滚动交付 Pan Yao，不等待凑齐固定批次。

设计手册现已把活性污泥、生物膜和颗粒污泥等污水生物处理体系纳入原型发现入口。总体去除率或污泥检出只作搜索线索；必须逐步完成质量平衡、吸附与降解/摄取/沉淀区分、EPS或界面定位和因果扰动，才能支持仿生硬对应。具体证据梯度见 [`BIOMIMETIC_DESIGN_FRAMEWORK.md`](docs/BIOMIMETIC_DESIGN_FRAMEWORK.md#21-污水生物处理过程作为原型发现入口)。

污染物与蛋白靶点、酶或核糖体的结合只能作为辅助机理证据，不能单独通过仿生故事门。正式推荐优先依据实际生物吸附、富集、隔离、屏障、分配、选择性传输过程或直接同构的天然功能，并必须转译为可制造的非蛋白人工材料。

# Ultimate 轮 · BPA×100 + PFBS×100 组合（阅读索引）

- 分支：`Ultimate`（自 `Qwen` af5c419 派生，独立深化）
- 产出日期：见 git 提交
- 状态：文书设计，未授权采购/合成/实验；无主方案/备选方案

## ⚠️ 与 fresh_1000 前沿的关系（务必先读）

**本轮存在重大范围偏差，如实记录。** 本轮以旧的 `rounds/portfolio_100`（各污染物 20 方案、结论"无方案达 85"）为基线构建，**未交叉参照仓库真正的前沿轮次 `rounds/fresh_1000`**（`STATUS.yaml` last_updated 2026-07-22）。核对后发现前沿已推进得多：

1. **前沿已有 6 个通过方案（≥85）**，其中 **BPA A01 = DmpR 锚-门 COF = 86（passed）**、**PFBS A17 = 孔口双位点头基类型反差 = 85（passed）**。因此本 README/各排序文件中"无方案达 85"的表述**仅对 portfolio_100 成立，对全仓库不成立**。
2. **本轮 BPA 最高分 U13（非对称单酚锚 + 异丙叉桥基判别 COF，80）实为前沿已终止的死路**：等同 `fresh_1000/bpa` A03 `isopropylidene-geometric-ruler-COF`，r3=64 terminate，理由为 BPA/BPF 桥差内禀过微、α(BPA/BPF) 被纯疏水 ΔlogKow 覆盖（命中陷阱 T1）、C 维仿生硬对应缺如。**本轮对 U13 评 80 分是相对 portfolio_100 的高估，前沿证据判其不可达 85。**
3. **本轮 BPA 承重 U01（漆酶 Cu 配位）被前沿 BPA Phase A 质疑**：其判"降解酶系属催化转化非识别、生物处理单元启发式不够格"。U01 以"取配位识别步而非催化"辩护尚可，但与前沿采用的 **DmpR 酚感应蛋白**（真实识别原型，已通过 86）相比，承重原型选择偏弱。
4. **本轮 PFBS 承重 α（脱水选择性弱配位孔）与前沿终止项重叠**：`fresh_1000` 中 KcsA-脱水路线（PFOA A06）平台期 69 terminate；前沿 PFBS 的通过方案 A17 走的是**头基类型反差（四面体磺酸根 vs 平面羧酸根，T/P 双位点）**，与本轮 α 机制不同。

**如何看待本轮**：宜视为**在旧基线上的一次系统性广度铺覆（100+100，角度地图 + 10 家族）**，用于补充前沿"广度优先、每污染物仅试 2–3 槽"未触及的角度；**不构成前沿推进**，顶部选条（U13/U01/α）须按上述前沿证据重新裁决或降级。`PROJECT_STATE.yaml` 保持前沿（fresh_1000）状态未改动。**下一步建议**：以 `fresh_1000/bpa/S14_A01_DmpR-anchor-gate-COF_passed.md` 与 `fresh_1000/pfbs/S17_A17_pore-mouth-dual-site-headgroup_passed.md` 为起点，将本轮广度角度中与前沿不重复、未被终止理由覆盖者并入 fresh_1000 回溯补角。

## 这是什么

按项目框架（`docs/BIOMIMETIC_DESIGN_FRAMEWORK.md`、`SOUL.md`、`research_contract.yaml`）对 **BPA** 与 **PFBS** 各系统性冻结 **100 个机制可区分的非蛋白人工吸附材料方案**（共 200），随后按 6 维评分漏斗淘汰、排序，并对各污染物存活的高质量候选做实验级深化。价值在**系统覆盖 + 硬漏斗 + 深化赢家**，非方案计数。

## 阅读顺序

1. [`00_DESIGN_BRIEF.md`](00_DESIGN_BRIEF.md) — 任务、框架约束、评分、继承死路、增量入口
2. [`BPA_ANGLE_MAP.md`](BPA_ANGLE_MAP.md) / [`PFBS_ANGLE_MAP.md`](PFBS_ANGLE_MAP.md) — 设计空间与 100 方案生成矩阵
3. 组合目录：`BPA_PORTFOLIO_01-50.md`、`BPA_PORTFOLIO_51-100.md`；`PFBS_PORTFOLIO_01-50.md`、`PFBS_PORTFOLIO_51-100.md`
4. 内部排序：[`BPA_RANKING.md`](BPA_RANKING.md) / [`PFBS_RANKING.md`](PFBS_RANKING.md)
5. 隔离攻击淘汰：[`BPA_CULL.md`](BPA_CULL.md) / [`PFBS_CULL.md`](PFBS_CULL.md)
6. [`GLOBAL_RANKING.md`](GLOBAL_RANKING.md) — 跨污染物全局排序与诚实总评
7. `deep_design/` — 顶部赢家实验级深化

## 顶部赢家（深化文档）

| 污染物 | 编号 | 简称 | 分 | 深化 |
|:--:|---|---|---:|---|
| BPA | U01 | 漆酶 Cu 配位识别活性炭 | 79 | [`deep_design/BPA_U01_LACCASE_CU.md`](deep_design/BPA_U01_LACCASE_CU.md) |
| BPA | U13 | 非对称单酚锚 + 桥基判别 COF | 80 | [`deep_design/BPA_U13_ASYM_BRIDGE_COF.md`](deep_design/BPA_U13_ASYM_BRIDGE_COF.md) |
| PFBS | α (U13/U21/U01/U11) | 脱水选择性弱配位门闩孔口 | 74 | [`deep_design/PFBS_ALPHA_DEHYDRATION_LATCH.md`](deep_design/PFBS_ALPHA_DEHYDRATION_LATCH.md) |

## 编号与既有工作的关系

- 本轮用 `BPA-U01…U100`、`PFBS-U01…U100`（`U`=Ultimate），避免与既有 `BPA-1…19`、`PFBS-1…20`（`portfolio_100`、`portfolio_20_reopen`）冲突。
- 继承并硬性规避既有死路（对称夹持、酰氨吡啶=羧酸受体、β-CD 天花板、电荷=盐敏感、含氟 lifecycle、思路三），见 `00_DESIGN_BRIEF.md` §4。

## 一句话结论（含前沿更正）

本轮在 portfolio_100 基线上封顶 BPA 80 / PFBS 74，且顶部 U13 实为前沿已终止死路、U01 承重原型偏弱、α 与前沿终止项重叠——**故本轮不构成前沿推进**。仓库前沿（fresh_1000）已有 BPA 86、PFBS 85 通过方案（DmpR 锚-门 COF / 孔口头基反差）。本轮价值在旧基线上的系统性广度铺覆与诚实的方向级否定记录，须与前沿 reconcile 后方可采信顶部选条。

File: rounds/ultimate_200/deep_design/BPA_U13_ASYM_BRIDGE_COF.md
# BPA-U13 深化：非对称单酚锚 + 桥基判别 β-酮烯胺 COF

- 编号：`BPA-U13`（Ultimate 轮 B 家族承重）｜分诊分 80/revise（本轮 BPA 最高）
- 定位：相对既有 BPA-1（对称夹持已否）与 BPA-3（对称双极性站，全项目历史最高 78）的实质增量——**非对称主锚 + 显式桥基判别面**，把"分 BPA/BPF/BPS"从疏水性转到几何。
- 状态：实验级设计文档，未授权采购/合成/实验。

## 0. 结论先行

BPA-1 的"对称双端 9.27 Å 夹持"已被 ERRγ 突变证据否定（`E039`：同一酚羟基由 Glu275/Arg316 互补夹持为主锚，`4-α-cumylphenol` 单羟基仍强结合）。本方案据此改写为**一壁定距单酚互补主锚 + 对壁疏水凹面读取桥基几何**：BPA 异丙基桥（体积大、疏水）、BPF 亚甲基桥（小）、BPS 砜桥（极性、吸电子）在凹面中占位/极性不同，构成非疏水单调的判别维度。承重赌注（tier none）：桥基凹面判别增量在量化真实位点比例、DOM 竞争下是否成立。

## 1. 浓度情景分析（同 BPA 主目标）

| 场景 | 浓度范围 | 典型值 | 来源 | 主目标 |
|---|---|---|---|---|
| 点源高浓度（PC/环氧生产废水） | µg/L–mg/L | ~mg/L | tier lead，待核 | ❌ |
| 点源中浓度（渗滤液/热敏纸废水） | µg/L–低 mg/L | ~µg/L | tier lead | ⚠️ |
| 市政进水 | µg/L | 1318 ng/L | Sun 2017（`V2`，verified） | ❌ |
| **市政二级出水（主目标）** | **ng/L–低 µg/L** | **177 ng/L** | Sun 2017（`V2`，verified） | ✅ |
| 受纳地表水 | ng/L | 10–100s ng/L | tier lead | ⚠️ |

实验浓度：0.1 / 1 / 10 µg/L（机制在超纯水，工程在真实二级出水）。不用 mg/L 级。

## 2. 科学问题 + 工程难题

- **科学问题**：能否在水稳 COF 刚性通道内以**非对称单酚主锚 + 桥基判别凹面**复现 ERRγ 静态识别，使 BPA 相对 BPF/BPS 获得随桥基几何（而非疏水性）变化的、可被"删主锚/填平凹面/错位"证伪的选择性增量？
- **工程难题**：E1（判别双酚同系物）。传统疏水吸附按 logKow 单调排序原理上不能分 BPA/BPF/BPS。
- **闭合链**：BPA/BPF/BPS 疏水近似难判别 → 传统吸附做不到 → ERRγ 以单酚主锚 + 疏水包围静态识别 → 提取非对称主锚 + 桥基判别凹面 → 水稳 COF 定距布置 → 桥基几何判别 → 四组对照证伪 → 论文主张。

## 3. 硬对应矩阵（≥2，六字段齐备）

### 硬对应 ①：非对称单酚互补主锚（ERRγ 主锚）
| 字段 | 内容 |
|---|---|
| biological_feature | ERRγ 中同一 BPA 酚羟基由 Glu275/Arg316 互补供受氢夹持为**主锚**（非对称，单羟基类似物仍强结合） |
| source_support | PDB 2E2R（`E023/E033`，verified）；ERRγ 突变 + `4-α-cumylphenol` 结合（`E039`，verified_with_boundary） |
| material_realization | COF 一壁定距布置互补供受氢主锚站（如脒-羟基/酰胺-羟基对，避开偏羧酸的酰氨吡啶） |
| expected_function | 对单个酚氧的定向互补主锚，提供超疏水的极性读出 |
| measurement | 主锚删除体 vs 完整体的 BPA 分配增量；固相 NMR/元素分析定量主锚站真实比例 |
| causal_control | 主锚删除体、主锚错位体、主锚化学随机体、等孔容无站 COF |

### 硬对应 ②：桥基疏水凹面非对称判别（ERRγ Tyr326 疏水包围）
| 字段 | 内容 |
|---|---|
| biological_feature | ERRγ 以 Tyr326 等疏水残基包围 BPA 芳香骨架与桥中心（预组织静态环境） |
| source_support | PDB 2E2R 疏水包围（`E033`，verified，仅静态几何）；BPA 两环平面锐角 ~87.4°、双酚氧 9.274 Å（坐标派生） |
| material_realization | COF 对壁刻蚀**异丙基尺寸疏水凹面**，几何读取桥基（纳异丙基、拒砜桥极性/亚甲基欠填充） |
| expected_function | BPA（异丙基）> BPF（亚甲基欠填充）、> BPS（砜桥极性排斥），判别随桥基几何非单调变化 |
| measurement | BPA/BPF/BPS/BPAF 分配序列 vs 疏水性序列的偏离；凹面填平体对照 |
| causal_control | 凹面填平体、凹面放大/缩小体、凹面极性化体、纯疏水无凹面体 |

> 双硬对应正交可证伪：① 极性主锚（删除/错位）；② 几何桥基凹面（填平/尺寸错配）。若 BPA/BPF/BPS 排序仅随疏水性单调、删主锚或填凹面增益不塌陷，则识别主张失败（退化为普通芳香吸附，重演 BPA-3 待闭风险）。

## 4. 材料架构与台式合成 SOP（概要）

- **骨架**：水稳 β-酮烯胺 COF（TpPa 类，1,3,5-三甲酰间苯三酚 + 二胺缩合），酮烯胺互变异构赋予水/酸稳定。
- **主锚布置**：选一壁二胺组分带可后修饰位（如硝基→氨基→脲/脒），限量后修饰引入互补供受氢主锚站；**强制消解 NMR/元素分析定量真实位点比例**（吸取 BPA-3 待闭教训）。
- **桥基凹面**：对壁组分选带异丙基/叔丁基侧基的连接单元，制造异丙基尺寸疏水凹面。
- **对照体同批**：主锚删除/错位/随机、凹面填平/错配/极性化、等孔容化学随机 COF。
- **成型**：COF 粉体黏结成粒或原位生长于分级孔炭（并入 U22 交叉），报床层 mg/mL。
- **表征**：PXRD（结晶度/孔道）、N₂ 吸附（孔径）、固相 ¹³C/¹⁵N NMR + 元素分析（位点比例）、FT-IR。

## 5. 识别机制、选择性策略与竞争物谱

- **机制**：刚性通道内主锚站以固定几何读一个酚氧（极性维度），凹面读桥基（几何维度），两维正交；异丙基桥最佳占位 → BPA 优先。
- **竞争物谱**：BPF/BPS/BPAF/4-枯基酚/苯酚/壬基酚/EE2；DOM；盐。
- **停止规则**：分配序列 = 疏水性序列、或删主锚/填凹面不塌陷、或 DOM 堵孔降级为普通芳香吸附 → 识别主张失败。

## 6. 实验计划与成功/失败判据

1. **位点定量（门 0）**：消解 NMR/元素分析确证主锚站与凹面真实比例（避免 BPA-3 的位点非均一陷阱）；比例过低即先优化后修饰。
2. **等温/动力学 + 选择性**：BPA/BPF/BPS 混合竞争，分离因子 vs 疏水性预测偏离。
3. **对照矩阵**：主锚（删/错/随机）、凹面（填/错配/极性）四组，逐维证伪。
4. **基质**：超纯水→盐→DOM→真实二级出水，判别保留率。
5. **再生/稳定/浸出**：COF 水稳循环、容量保留。
- **成功判据**：BPA 相对 BPF/BPS 的分离因子显著偏离疏水性预测；删主锚且/或填凹面时增益塌陷；DOM 中保留；总干材料/床层容量可接受。
- **失败判据**：排序随疏水单调、对照不塌陷、DOM 堵孔——降级。

## 7. 创新清单自检（A–E）

- A 机制：✅ 桥基几何判别 + 极性主锚双维，超疏水分配。
- B 架构：✅ COF 通道非对称双壁功能分区（主锚壁 + 凹面壁）是新空间组织。
- C 转译：✅ ERRγ 静态几何非对称化 + 桥基读取，超官能团类比。
- D 选择性：✅ 不可由 logKow 单调解释（凹面填平对照隔离几何维度）。
- E 先例：⚠️ 双酚 MIP/COF 有先例，须以非对称 + 桥基判别的因果对照量化增量。
- 判定：A/B/C/D 四维创新，通过。

## 8. 容量口径

mg BPA/g 总干 COF（含黏结/成粒质量）、mg/mL 床层、mmol 可达主锚站/g、位点利用率、等孔容随机 COF 本底吸附。识别增量须扣除随机 COF 疏水本底。

## 9. 对抗审计与待闭问题

- **High 风险**：限量后修饰位点非均一（BPA-3 同款风险）——本方案以门 0 位点定量正面处理；水中主锚氢键被屏蔽；DOM 堵孔。
- **待闭唯一问题**：在量化真实主锚/凹面比例下，桥基凹面是否使 BPA 优于 BPF/BPS 且 DOM 中保留、删主锚/填凹面增益崩塌？
- **与 U24 去重**：U24（BPA-3 增量对称双站 + 位点定量）作方法学对照；U13 承重（非对称 + 桥基判别新机制）。二者共享位点定量 SOP，深化二选一为主线（建议 U13）。
- **处置**：`revise`，承重深化候选。

## 10. 证据台账（本方案）

- ERRγ-BPA 复合物静态几何：PDB 2E2R（`E023/E033`，verified）。
- 非对称单酚主锚（突变 + 单羟基类似物）：`E039`（verified_with_boundary）。
- 桥基凹面对 BPA/BPF/BPS 的判别增量：**tier none**，待固相/可溶证。
- 水稳 β-酮烯胺 COF 与双酚固相萃取 class 级先例：见 `portfolio_100/BPA.md` 证据入口（class 级）。
